Repository: chillneonpro-bot/SeaMat

# SeaMat — logiciel et dossier de rendu

**Tout SeaMat au même endroit : applications Windows et Mac, guide illustré, rapport scientifique et code source.**

**Lien unique à transmettre : https://github.com/chillneonpro-bot/SeaMat**

## 1. Ouvrir le logiciel

Téléchargez uniquement le fichier correspondant à votre ordinateur. **Python n’est pas nécessaire pour ces applications.**

| Votre ordinateur | Télécharger | Ensuite |
|---|---|---|
| Windows 10/11 — 64 bits | [**SeaMat pour Windows (.exe)**](https://github.com/chillneonpro-bot/SeaMat/releases/latest/download/SeaMat-Windows-x64.exe) | Double-cliquer sur le fichier |
| Mac avec puce Apple — M1, M2, M3, M4… | [**SeaMat pour Mac Apple Silicon (.zip)**](https://github.com/chillneonpro-bot/SeaMat/releases/latest/download/SeaMat-macOS-Apple-Silicon.zip) | Décompresser, puis déplacer **SeaMat.app** dans Applications |
| Mac avec processeur Intel | [**SeaMat pour Mac Intel (.zip)**](https://github.com/chillneonpro-bot/SeaMat/releases/latest/download/SeaMat-macOS-Intel.zip) | Décompresser, puis déplacer **SeaMat.app** dans Applications |

Sur Mac, ** → À propos de ce Mac** indique le processeur. Le premier lancement peut prendre quelques dizaines de secondes. Les applications ne disposent pas de certificat commercial Apple/Microsoft : une confirmation du système peut être nécessaire. Voir les [instructions d’installation](docs/INSTALLATION.md).

[Voir la version publiée et ses fichiers de contrôle](https://github.com/chillneonpro-bot/SeaMat/releases/latest). Les téléchargements sont hébergés dans la rubrique **Releases de ce même dépôt**.

## 2. Lire les documents

| Document | Lire ou imprimer | Modifier |
|---|---|---|
| **Guide d’utilisation complet** — captures annotées, paramètres, lecture des courbes, comparaison et exports | [**Guide PDF**](docs/livrables/01_Guide_utilisation/SeaMat_Guide_utilisation_complet.pdf) | [Guide Word](docs/livrables/01_Guide_utilisation/SeaMat_Guide_utilisation_complet.docx) |
| **Rapport scientifique** — démarche, calculs, précision, validation et limites | [**Rapport PDF**](docs/livrables/02_Rapport_scientifique/SeaMat_Rapport_scientifique.pdf) | [Rapport Word](docs/livrables/02_Rapport_scientifique/SeaMat_Rapport_scientifique.docx) |

Pour enregistrer un document, ouvrez son lien puis utilisez **Download raw file / Télécharger le fichier brut**. Le guide et le rapport documentent SeaMat 3.1 ; les applications de bureau sont publiées en version 3.1.1.

# Documentation SeaMat

Cette page regroupe les documents destinés aux utilisateurs, aux évaluateurs scientifiques et aux personnes chargées du déploiement.

## Livrables principaux

| Document | Contenu | Formats |
|---|---|---|
| Guide complet d’utilisation | Installation, navigation, saisie, paramètres avancés, lecture des indicateurs, comparaison, validation, exports et résolution des problèmes | [PDF](livrables/Guide_complet_utilisation_SeaMat.pdf) · [Word](livrables/Guide_complet_utilisation_SeaMat.docx) |
| Rapport scientifique | Problématique, état de l’art, méthodes de calcul, architecture, résultats, précision, validation, limites et perspectives | [PDF](livrables/Rapport_scientifique_SeaMat.pdf) · [Word](livrables/Rapport_scientifique_SeaMat.docx) |

Les PDF sont les versions de lecture et d’impression. Les fichiers Word sont fournis pour les corrections, annotations et adaptations pédagogiques.

## Comprendre le logiciel

- [Architecture générale](ARCHITECTURE.md)
- [Dictionnaire des données](DICTIONNAIRE.md)
- [Exploitation des résultats](EXPLOITATION.md)
- [Cahier des charges initial](CAHIER_DES_CHARGES.txt)

## Comprendre le moteur prédictif

- [Moteur par familles et mécanismes — version 3.1](MOTEUR_FAMILLES_V31.md)
- [Précision et domaine d’applicabilité — version 3](MOTEUR_PRECISION_V3.md)
- [Architecture scientifique — version 2](ARCHITECTURE_SCIENTIFIQUE_V2.md)
- [Modèle prédictif aveugle](MODELE_PREDICTIF_AVEUGLE.md)
- [Prédiction des nouveaux matériaux](RECHERCHE_PREDICTION_NOUVEAUX_MATERIAUX.md)
- [Ajout manuel par analogues](AJOUT_MANUEL_ANALOGUES.md)

## Vérifier la validité

- [Audit complet SeaMat 3.1](AUDIT_COMPLET_V31_2026-10-14.md)
- [Audit reproductible sur les données réelles](AUDIT_DONNEES_REELLES_V31.md)
- [Validation générale](VALIDATION.md)
- [Qualification statistique 95/95](VALIDATION_95.md)
- [Validation du moteur 2.1](VALIDATION_MOTEUR_V2.1.md)
- [Rapport de validation réelle 2.1](RAPPORT_VALIDATION_REELLE_V2.1.md)
- [Comparaison aux essais réels](COMPARAISON_ESSAIS_REELS_V0.46.md)
- [Étude PP H301](ETUDE_VALIDATION_PP_H301_V0.40.md)
- [Étude IIR, lin et époxy](ETUDE_VALIDATION_IIR_LIN_EPOXY_V0.41.md)

## Historique

Les fichiers `MISE_A_JOUR_*.md` conservent l’historique technique détaillé des versions antérieures. Ils sont utiles pour retracer une décision, mais le guide et le rapport ci-dessus doivent être utilisés pour la version actuelle.

File: docs/ETUDE_VALIDATION_IIR_LIN_EPOXY_V0.41.md
# Validation masquée de deux matériaux supplémentaires — SeaMat v0.41

Date de l’étude : 9 octobre 2026.

## Objectif

Cette étude vérifie la capacité de SeaMat à reconstruire des valeurs publiées qui lui sont volontairement cachées. Elle porte sur deux matériaux différents du PP H301 :

- un composite de caoutchouc butyle chargé de noir de carbone, immergé dans le fluide Milform 64 SST à 80, 100 et 120 °C ;
- un composite quasi unidirectionnel fibres de lin/époxy vieilli à 90 % HR à 20 et 40 °C.

Les résultats sont internes aux publications citées. Ils ne prouvent pas encore le transfert à un autre grade, un autre lot, une autre géométrie ou un autre milieu.

## Correction du corpus IIR

Le corpus antérieur provenait d’une lecture OCR erronée. Il a été remplacé par la transcription directe des 21 valeurs `E_exp` du tableau 2 de l’article primaire, mesurées en présence du fluide Milform 64 SST. Les temps exacts sont 0, 1, 2, 4, 6, 14 et 24 h. Le faux temps 3 h a été supprimé.

Source : Nguyen-Tri, Triki et Nguyen, *Butyl Rubber-Based Composite: Thermal Degradation and Prediction of Service Lifetime*, Journal of Composites Science 3(2), 48 (2019), DOI [10.3390/jcs3020048](https://doi.org/10.3390/jcs3020048).

## IIR : validation temporelle masquée

Chaque point intérieur est retiré à tour de rôle. SeaMat le reconstruit par interpolation linéaire entre les deux temps publiés qui l’encadrent, à température constante.

| Indicateur | Résultat |
|---|---:|
| Prédictions masquées | 15 |
| MAE | 0,321 MPa |
| RMSE | 0,588 MPa |
| MAPE | 8,35 % |
| R² | 0,810 |
| Bande conformale interne cible 80 % | ±14,65 % |
| Couverture empirique | 86,67 % |
| Pire erreur relative | 51,38 % |

La bande interne ±14,65 % couvre 13 des 15 points masqués. Elle ne couvre pas le transitoire brutal de la courbe à 120 °C entre 2 h et 4 h, où l’interpolation atteint 51,38 % d’erreur. SeaMat doit donc restituer les points publiés exacts à cette température et signaler qu’une interpolation traversant ce transitoire est peu fiable.

## IIR : transfert en température

La courbe complète à 100 °C est ensuite masquée. La prédiction utilise seulement son module initial et l’interpolation des rétentions mesurées à 80 et 120 °C.

| Indicateur | Résultat |
|---|---:|
| Prédictions masquées | 6 |
| MAE | 0,278 MPa |
| MAPE | 11,31 % |
| R² | -2,154 |
| Pire erreur relative | 28,76 % |

Le transfert linéaire en température est rejeté. Le R² négatif signifie que cette reconstruction est moins pertinente qu’une moyenne constante des valeurs à 100 °C. SeaMat privilégie donc les courbes publiées exactes à 80, 100 ou 120 °C. Une température intermédiaire reçoit une alerte et une borne scientifique de ±28,76 % issue de ce test masqué.

## Lin/époxy : transfert entre deux campagnes

Chaque campagne est cachée à tour de rôle. SeaMat conserve le module initial de la campagne cible et applique la rétention de l’autre température aux jours 1, 3, 9 et 38.

| Indicateur | Résultat |
|---|---:|
| Prédictions masquées | 8 |
| MAE | 725 MPa |
| RMSE | 814 MPa |
| MAPE | 5,41 % |
| R² | 0,975 |
| Bande conformale interne cible 80 % | ±11,40 % |
| Couverture empirique | 100 % |
| Pire erreur relative | 11,40 % |

La bande ±11,4 % est retenue comme bande pilote dans la fenêtre 0–38 jours pour la formulation exacte de l’article. Les valeurs intermédiaires proviennent d’une numérisation de figure estimée à ±3 %. Cette incertitude de lecture est distincte de la variabilité réelle des éprouvettes, qui n’est pas disponible sous forme brute.

Source : Scida et al., *Influence of hygrothermal ageing on the damage mechanisms of flax-fibre reinforced epoxy composite*, Composites Part B 48, 51–58 (2013), DOI [10.1016/j.compositesb.2012.12.010](https://doi.org/10.1016/j.compositesb.2012.12.010).

## Décision d’utilisation

| Cas | Courbe recommandée | Bande | Limite |
|---|---|---:|---|
| IIR à 80, 100 ou 120 °C | Courbe publiée exacte | Écart-type publié | 0–24 h, Milform 64 SST, formulation BRC de l’article |
| IIR entre deux temps mesurés | Interpolation temporelle hors transitoire brutal | ±14,7 % pilote | Pire erreur observée 51,4 % à 120 °C / 4 h |
| IIR à une température non publiée | Ne pas annoncer la même précision | au moins ±28,8 % dans ce test | Loi thermique non validée |
| Lin/époxy 20–40 °C | Rétention transférée | ±11,4 % pilote | 0–38 jours, 90 % HR, formulation exacte |

Les calculs reproductibles sont disponibles sur la page **Validité**, ainsi que par les routes `/api/validation/iir` et `/api/validation/flax-epoxy`.
